Repository: MBEgroupData/semiconductor_data

Data Extraction Repository for \
Revisiting Semiconductor Band Gaps Through Structural Motifs: An Ising
Model Perspective \
R.A. Makin, K.R. York, R.J. Reeves and S.M. Durbin

## References

## ZnSnN2

[1] Appl. Phys. Lett. 103, 042109 (2013)
https://doi.org/10.1063/1.4816438

[2] Phys. Rev. Lett. 122, 256403 (2019)
 https://doi.org/10.1103/PhysRevLett.122.256403

## InN

[1] E. Kurimoto, M. Hangyo, H. Harima, M. Yoshimoto, T. Yamaguchi, T. Araki, Y. Nanishi, and K. Kisoda, Applied Physics Letters 84, 212 (2004).
https://doi.org/10.1063/1.1639511

[2] D. B. Haddad, J. S. Thakur, V. M. Naik, G. W. Auner, R. Naik, and L. E. Wenger, MRS Proceedings 743, L11.22 (2002).
https://doi.org/10.1557/PROC-743-L11.22

[3] T. Inushima, V. V. Mamutin, V. A. Vekshin, S. V. Ivanov, T. Sakon, M. Motokawa, and S. Ohoya, Journal of Crystal Growth 227–228, 481 (2001).
https://doi.org/10.1016/S0022-0248(01)00747-3

[4] P. A. Anderson, Ph.D. Dissertation, “Indium Nitride: An Investigation of Growth, Electronic Structure and Doping”
http://hdl.handle.net/10092/1087

[5] C. E. Kendrick, Ph.D. Dissertation, “Revisiting Nitride Semiconductors: Epilayers, p-Type Doping and Nanowires”
http://hdl.handle.net/10092/2108

## GaN
[1] D. E. Lacklison, J. W. Orton, I. Harrison, T. S. Cheng, L. C. Jenkins, C. T. Foxon, and S. E. Hooper, Journal of Applied Physics 78, 1838 (1995).
https://doi.org/10.1063/1.360217

## ZnO

[1]S.-H. Cho, Transactions on Electrical and Electronic Materials 10, 185 (2009).
https://doi.org/10.4313/TEEM.2009.10.6.185

## InGaN

[1] J. W. Ager, W. Walukiewicz, W. Shan, K. M. Yu, S. X. Li, E. E. Haller, H. Lu, and W. J. Schaff, Phys. Rev. B 72, 155204 (2005).
https://doi.org/10.1103/PhysRevB.72.155204

[2] V. Y. Davydov, A. A. Klochikhin, V. V. Emtsev, A. N. Smirnov, I. N. Goncharuk, A. V. Sakharov, D. A. Kurdyukov, M. V. Baidakova, V. A. Vekshin, S. V. Ivanov, J. Aderhold, J. Graul, A. Hashimoto, and A. Yamamoto, Physica Status Solidi (b) 240, 425 (2003).
https://doi.org/10.1002/pssb.200303448

[3]Q. Guo, Y. Kusunoki, Y. Ding, T. Tanaka, and M. Nishio, Jpn. J. Appl. Phys. 49, 081203 (2010).
https://doi.org/10.1143/JJAP.49.081203

[4]S. R. Meher, K. P. Biju, and M. K. Jain, Physica Status Solidi (a) 208, 2655 (2011).
https://doi.org/10.1002/pssa.201026727

[5] L. H. Robins, A. J. Paul, C. A. Parker, J. C. Roberts, S. M. Bedair, E. L. Piner, and N. A. El-Masry, Materials Research Society Internet Journal of Nitride Semiconductor Research 4, 221 (1999).
https://doi.org/10.1557/S1092578300002490

[6]M. Gartner, C. Kruse, M. Modreanu, A. Tausendfreund, C. Roder, and D. Hommel, Applied Surface Science 253, 254 (2006).
https://doi.org/10.1016/j.apsusc.2006.05.077

## InSb

[1] V. K. Dixit, B. V. Rodrigues, H. L. Bhat, R. Venkataraghavan, K. S. Chandrasekaran, and B. M. Arora, Journal of Crystal Growth 235, 154 (2002).
https://doi.org/10.1016/S0022-0248(01)01919-4

[2] V. Senthilkumar, S. Venkatachalam, C. Viswanathan, S. Gopal, S. K. Narayandass, D. Mangalaraj, K. C. Wilson, and K. P. Vijayakumar, Crystal Research and Technology 40, 573 (2005).
https://doi.org/10.1002/crat.200410385

## Graphene

[1] T. V. Cuong, V. H. Pham, Q. T. Tran, S. H. Hahn, J. S. Chung, E. W. Shin, and E. J. Kim, Materials Letters 64, 399 (2010).
https://doi.org/10.1016/j.matlet.2009.11.029

## MAPbI<sub>3</sub>

[1] V. D’Innocenzo, A. R. Srimath Kandada, M. De Bastiani, M. Gandini, and A. Petrozza, J. Am. Chem. Soc. 136, 17730 (2014).\
https://doi.org/10.1021/ja511198f

### Si

[1] B. J. Fogal, S. K. O’Leary, D. J. Lockwood, J.-M. Baribeau, M. Noël, and J. C. Zwinkels, Solid State Communications 120, 429 (2001).
https://doi.org/10.1016/S0038-1098(01)00422-7

[2] D. J. Lockwood and A. G. Wang, Solid State Communications 94, 905 (1995).
https://doi.org/10.1016/0038-1098(95)00186-7

[3] S. M. Prokes and O. J. Glembocki, Phys. Rev. B 49, 2238 (1994).
https://doi.org/10.1103/PhysRevB.49.2238

[4] A. P. Sokolov, A. P. Shebanin, O. A. Golikova, and M. M. Mezdrogina, J. Phys.: Condens. Matter 3, 9887 (1991).
https://doi.org/10.1088/0953-8984/3/49/005

[5] A. K. Sood, K. Jayaram, and D. V. S. Muthu, Journal of Applied Physics 72, 4963 (1992).
https://doi.org/10.1063/1.352066


[6] R. Tsu, H. Shen, and M. Dutta, Applied Physics Letters 60, 112 (1992).
https://doi.org/10.1063/1.107364

File: gan/mbe_group/205/sem/summary.md
## Pixel Intensity Histogram Fit

#### Curve 1 (Disordered Peak)
**Type**: Skewed Gaussian\
**amplitude:** 5000.0\
**center** 95.0\
**σ** 18.9
**σ2** 28.5


#### Curve 2 (Ordered Peak)
**Type**:Skewed Gaussian\
**amplitude** 4938.0\
**center** 128.0\
**σ** 19.1\
**σ2** 42.9


## S<sup>2</sup>
**Threshold Value:** 128\
**Ordered Area Percentage:** 44.51%\
**S<sup>2</sup>:** 0.4451


## Band gap
3.35 eV

File: gan/mbe_group/21/sem/summary.md
## Pixel Intensity Histogram Fit

#### Curve 1 (Disordered Peak)
**Type**: Skewed Gaussian\
**amplitude:** 5000.0\
**center** 88.0\
**σ** 28.2
**σ2** 31.3


#### Curve 2 (Ordered Peak)
**Type**:Skewed Gaussian\
**amplitude** 4011.9\
**center** 108.7\
**σ** 17.2\
**σ2** 43.1


## S<sup>2</sup>
**Threshold Value:** 109\
**Ordered Area Percentage:** 46.93%\
**S<sup>2</sup>:** 0.4693


## Band gap
2.48 eV

File: gan/mbe_group/212/sem/summary.md
## Pixel Intensity Histogram Fit

#### Curve 1 (Disordered Peak)
**Type**: Skewed Gaussian\
**amplitude:** 5836.2\
**center** 91.3\
**σ** 20.6
**σ2** 28.8


#### Curve 2 (Ordered Peak)
**Type**:Skewed Gaussian\
**amplitude** 4053.7\
**center** 121.0\
**σ** 17.6\
**σ2** 45.3


## S<sup>2</sup>
**Threshold Value:** 121\
**Ordered Area Percentage:** 42.01%\
**S<sup>2</sup>:** 0.4201


## Band gap
3.44 eV

File: gan/mbe_group/26/sem/summary.md
## Pixel Intensity Histogram Fit

#### Curve 1 (Disordered Peak)
**Type**: Skewed Gaussian\
**amplitude:** 6361.2\
**center** 40.9\
**σ** 25.3
**σ2** 36.1


#### Curve 2 (Ordered Peak)
**Type**:Skewed Gaussian\
**amplitude** 1411.4\
**center** 117.0\
**σ** 20.4\
**σ2** 94.8


## S<sup>2</sup>
**Threshold Value:** 117\
**Ordered Area Percentage:** 25.64%\
**S<sup>2</sup>:** 0.2564


## Band gap
-2.559 eV

File: gan/mbe_group/27/sem/summary.md
## Pixel Intensity Histogram Fit

#### Curve 1 (Disordered Peak)
**Type**: Skewed Gaussian\
**amplitude:** 17000.0\
**center** 61.0\
**σ** 9.7
**σ2** 6.0


#### Curve 2 (Ordered Peak)
**Type**:Skewed Gaussian\
**amplitude** 15500.0\
**center** 75.0\
**σ** 6.9\
**σ2** 10.5


## S<sup>2</sup>
**Threshold Value:** 68\
**Ordered Area Percentage:** 48.04%\
**S<sup>2</sup>:** 0.4804

## Band gap
2.552 eV

File: gan/mbe_group/28/sem/summary.md
## Pixel Intensity Histogram Fit

#### Curve 1 (Disordered Peak)
**Type**: Skewed Gaussian\
**amplitude:** 5656.6\
**center** 78.2\
**σ** 23.9
**σ2** 31.2


#### Curve 2 (Ordered Peak)
**Type**:Skewed Gaussian\
**amplitude** 2000.0\
**center** 128.0\
**σ** 50.0\
**σ2** 57.1


## S<sup>2</sup>
**Threshold Value:** 128\
**Ordered Area Percentage:** 26.85%\
**S<sup>2</sup>:** 0.2685


## Band gap
-2.572 eV

File: gan/mbe_group/30/sem/summary.md
## Pixel Intensity Histogram Fit

#### Curve 1 (Disordered Peak)
**Type**: Skewed Gaussian\
**amplitude:** 26000.0\
**center** 65.0\
**σ** 3.5
**σ2** 7.0


#### Curve 2 (Ordered Peak)
**Type**:Skewed Gaussian\
**amplitude** 23449.7\
**center** 71.3\
**σ** 3.1\
**σ2** 7.9


## S<sup>2</sup>
**Threshold Value:** 71\
**Ordered Area Percentage:** 47.36%\
**S<sup>2</sup>:** 0.4736


## Band gap

-2.5514

File: gan/mbe_group/31/sem/summary.md
## Pixel Intensity Histogram Fit

#### Curve 1 (Disordered Peak)
**Type**: Skewed Gaussian\
**amplitude:** 26000.0\
**center** 109.0\
**σ** 3.2
**σ2** 7.0


#### Curve 2 (Ordered Peak)
**Type**:Skewed Gaussian\
**amplitude** 29931.3\
**center** 113.8\
**σ** 2.9\
**σ2** 5.9


## S<sup>2</sup>
**Threshold Value:** 114\
**Ordered Area Percentage:** 52.96%\
**S<sup>2</sup>:** 0.5296

## Band gap
-2.5151 eV

File: gan/mbe_group/32/sem/summary.md
## Pixel Intensity Histogram Fit

#### Curve 1 (Disordered Peak)
**Type**: Skewed Gaussian\
**amplitude:** 7623.7\
**center** 28.1\
**σ** 21.6
**σ2** 23.2


#### Curve 2 (Ordered Peak)
**Type**:Skewed Gaussian\
**amplitude** 2771.7\
**center** 78.0\
**σ** 19.2\
**σ2** 54.5


## S<sup>2</sup>
**Threshold Value:** 78\
**Ordered Area Percentage:** 29.15%\
**S<sup>2</sup>:** 0.2915

## Band gap
2.592 eV

File: gan/mbe_group/33/sem/summary.md
## Pixel Intensity Histogram Fit

#### Curve 1 (Disordered Peak)
**Type**: Skewed Gaussian\
**amplitude:** 5554.3\
**center** 66.4\
**σ** 28.6
**σ2** 34.8


#### Curve 2 (Ordered Peak)
**Type**:Skewed Gaussian\
**amplitude** 1837.8\
**center** 133.0\
**σ** 21.5\
**σ2** 79.1


## S<sup>2</sup>
**Threshold Value:** 133\
**Ordered Area Percentage:** 30.32%\
**S<sup>2</sup>:** 0.3032


## Band gap
2.573 eV
