Repository: MBEgroupData/semiconductor_data

Data Extraction Repository for \
Revisiting Semiconductor Band Gaps Through Structural Motifs: An Ising
Model Perspective \
R.A. Makin, K.R. York, R.J. Reeves and S.M. Durbin

## References

## ZnSnN2

[1] Appl. Phys. Lett. 103, 042109 (2013)
https://doi.org/10.1063/1.4816438

[2] Phys. Rev. Lett. 122, 256403 (2019)
 https://doi.org/10.1103/PhysRevLett.122.256403

## InN

[1] E. Kurimoto, M. Hangyo, H. Harima, M. Yoshimoto, T. Yamaguchi, T. Araki, Y. Nanishi, and K. Kisoda, Applied Physics Letters 84, 212 (2004).
https://doi.org/10.1063/1.1639511

[2] D. B. Haddad, J. S. Thakur, V. M. Naik, G. W. Auner, R. Naik, and L. E. Wenger, MRS Proceedings 743, L11.22 (2002).
https://doi.org/10.1557/PROC-743-L11.22

[3] T. Inushima, V. V. Mamutin, V. A. Vekshin, S. V. Ivanov, T. Sakon, M. Motokawa, and S. Ohoya, Journal of Crystal Growth 227–228, 481 (2001).
https://doi.org/10.1016/S0022-0248(01)00747-3

[4] P. A. Anderson, Ph.D. Dissertation, “Indium Nitride: An Investigation of Growth, Electronic Structure and Doping”
http://hdl.handle.net/10092/1087

[5] C. E. Kendrick, Ph.D. Dissertation, “Revisiting Nitride Semiconductors: Epilayers, p-Type Doping and Nanowires”
http://hdl.handle.net/10092/2108

## GaN
[1] D. E. Lacklison, J. W. Orton, I. Harrison, T. S. Cheng, L. C. Jenkins, C. T. Foxon, and S. E. Hooper, Journal of Applied Physics 78, 1838 (1995).
https://doi.org/10.1063/1.360217

## ZnO

[1]S.-H. Cho, Transactions on Electrical and Electronic Materials 10, 185 (2009).
https://doi.org/10.4313/TEEM.2009.10.6.185

## InGaN

[1] J. W. Ager, W. Walukiewicz, W. Shan, K. M. Yu, S. X. Li, E. E. Haller, H. Lu, and W. J. Schaff, Phys. Rev. B 72, 155204 (2005).
https://doi.org/10.1103/PhysRevB.72.155204

[2] V. Y. Davydov, A. A. Klochikhin, V. V. Emtsev, A. N. Smirnov, I. N. Goncharuk, A. V. Sakharov, D. A. Kurdyukov, M. V. Baidakova, V. A. Vekshin, S. V. Ivanov, J. Aderhold, J. Graul, A. Hashimoto, and A. Yamamoto, Physica Status Solidi (b) 240, 425 (2003).
https://doi.org/10.1002/pssb.200303448

[3]Q. Guo, Y. Kusunoki, Y. Ding, T. Tanaka, and M. Nishio, Jpn. J. Appl. Phys. 49, 081203 (2010).
https://doi.org/10.1143/JJAP.49.081203

[4]S. R. Meher, K. P. Biju, and M. K. Jain, Physica Status Solidi (a) 208, 2655 (2011).
https://doi.org/10.1002/pssa.201026727

[5] L. H. Robins, A. J. Paul, C. A. Parker, J. C. Roberts, S. M. Bedair, E. L. Piner, and N. A. El-Masry, Materials Research Society Internet Journal of Nitride Semiconductor Research 4, 221 (1999).
https://doi.org/10.1557/S1092578300002490

[6]M. Gartner, C. Kruse, M. Modreanu, A. Tausendfreund, C. Roder, and D. Hommel, Applied Surface Science 253, 254 (2006).
https://doi.org/10.1016/j.apsusc.2006.05.077

## InSb

[1] V. K. Dixit, B. V. Rodrigues, H. L. Bhat, R. Venkataraghavan, K. S. Chandrasekaran, and B. M. Arora, Journal of Crystal Growth 235, 154 (2002).
https://doi.org/10.1016/S0022-0248(01)01919-4

[2] V. Senthilkumar, S. Venkatachalam, C. Viswanathan, S. Gopal, S. K. Narayandass, D. Mangalaraj, K. C. Wilson, and K. P. Vijayakumar, Crystal Research and Technology 40, 573 (2005).
https://doi.org/10.1002/crat.200410385

## Graphene

[1] T. V. Cuong, V. H. Pham, Q. T. Tran, S. H. Hahn, J. S. Chung, E. W. Shin, and E. J. Kim, Materials Letters 64, 399 (2010).
https://doi.org/10.1016/j.matlet.2009.11.029

## MAPbI<sub>3</sub>

[1] V. D’Innocenzo, A. R. Srimath Kandada, M. De Bastiani, M. Gandini, and A. Petrozza, J. Am. Chem. Soc. 136, 17730 (2014).\
https://doi.org/10.1021/ja511198f

### Si

[1] B. J. Fogal, S. K. O’Leary, D. J. Lockwood, J.-M. Baribeau, M. Noël, and J. C. Zwinkels, Solid State Communications 120, 429 (2001).
https://doi.org/10.1016/S0038-1098(01)00422-7

[2] D. J. Lockwood and A. G. Wang, Solid State Communications 94, 905 (1995).
https://doi.org/10.1016/0038-1098(95)00186-7

[3] S. M. Prokes and O. J. Glembocki, Phys. Rev. B 49, 2238 (1994).
https://doi.org/10.1103/PhysRevB.49.2238

[4] A. P. Sokolov, A. P. Shebanin, O. A. Golikova, and M. M. Mezdrogina, J. Phys.: Condens. Matter 3, 9887 (1991).
https://doi.org/10.1088/0953-8984/3/49/005

[5] A. K. Sood, K. Jayaram, and D. V. S. Muthu, Journal of Applied Physics 72, 4963 (1992).
https://doi.org/10.1063/1.352066


[6] R. Tsu, H. Shen, and M. Dutta, Applied Physics Letters 60, 112 (1992).
https://doi.org/10.1063/1.107364

File: inn/kurimoto_2004/450C/raman/summary.md
## Raman

#### Curve 1 (Disordered Peak)
**Type**: Skewed Loretenzian\
**amplitude:** 0.4\
**center** 419.0\
**σ** 5.0
**σ2** 5.0


#### Curve 2 (Ordered Peak)
**Type**:Skewed Gaussian\
**amplitude** 0.3\
**center** 491.6\
**σ** 6.5\
**σ2** 6.6


## S<sup>2</sup>
**Disordered Curve Integrated Area:** 2.980109\
**Ordered Curve Integrated Area:** 4.331354\
**S<sup>2</sup>:** 0.5924




## Band gap
1.84 eV

Raman spectrum from Fig. 1 and band gap from Fig. 2 of [1]

[1]E. Kurimoto, M. Hangyo, H. Harima, M. Yoshimoto, T. Yamaguchi, T. Araki, Y. Nanishi, and K. Kisoda, Applied Physics Letters 84, 212 (2004).
https://doi.org/10.1063/1.1639511

File: inn/kurimoto_2004/500C/raman/summary.md
## Raman

#### Curve 1 (Disordered Peak)
**Type**: Skewed Loretenzian\
**amplitude:** 1.0\
**center** 417.5\
**σ** 5.0
**σ2** 5.0


#### Curve 2 (Ordered Peak)
**Type**:Skewed Gaussian\
**amplitude** 0.0\
**center** 494.7\
**σ** 5.0\
**σ2** 5.0


## S<sup>2</sup>
**Disordered Curve Integrated Area:** 7.828283\
**Ordered Curve Integrated Area:** 0.225597\
**S<sup>2</sup>:** 0.0280


## Band gap
3.491 eV


Raman spectrum from Fig. 1 and band gap from Fig. 2 of [1]

[1]E. Kurimoto, M. Hangyo, H. Harima, M. Yoshimoto, T. Yamaguchi, T. Araki, Y. Nanishi, and K. Kisoda, Applied Physics Letters 84, 212 (2004).
https://doi.org/10.1063/1.1639511
